Repository: andersblberg/Master

## 📁 Project Structure

```text
PlasticClassification/
├── main.py
├── README.md
├── requirements.txt
│
├── Core/
│   ├── datacleaner.py
│   ├── data_analysis.py
│   ├── data_cleaning.py
│   ├── __init__.py
│   │
│   ├── Data/
│   │   ├── combined_measurements.csv
│   │   ├── combined_measurements_cleaned.csv
│   │   ├── combined_measurements_cleaned_raw_only.csv
│   │   │
│   │   └── Original_PlasticScanner_measurements/
│   │       ├── measurement1.csv
│   │       ├── measurement2.csv
│   │       └── measurement3.csv
│   │
│   └── Timer/
│       ├── timer.py
│       └── __init__.py
│
├── Experiments/
│   ├── Experiments.py
│   └── __init__.py
│
├── NN/
│   ├── NN_model.py
│   └── __init__.py
│
├── PCA/
│   ├── PCA_module.py
│   └── __init__.py
│
├── RF/
│   ├── RF_model.py
│   └── __init__.py
│
├── SVM/
│   ├── SVM_model.py
│   └── __init__.py
│
└── Visualizer/
    ├── visualizer.py
    └── __init__.py

File: PlasticScanner_git_data/combined_measurements_clean.csv (part 1 of 3)
Reading,Name,PlasticType,Color,MeasurementType,nm940,nm1050,nm1200,nm1300,nm1450,nm1550,nm1650,nm1720,nm940_snv,nm1050_snv,nm1200_snv,nm1300_snv,nm1450_snv,nm1550_snv,nm1650_snv,nm1720_snv,nm940_norm,nm1050_norm,nm1200_norm,nm1300_norm,nm1450_norm,nm1550_norm,nm1650_norm,nm1720_norm,SourceFile
1,2mm pmma,PMMA,transparent,regular,25904.0,39629.0,70856.0,83884.0,36950.0,44585.0,14090.0,8149.0,-0.5966896096,-0.0358325353,1.240224576,1.77259951,-0.1453069325,0.16668897,-1.079455764,-1.322228215,1.14876338,1.251041694,-0.196672382,0.9026006814,-0.6254336805,0.08408608574,-0.7457255589,-1.818660219,measurement1.csv
2,2mm pmma,PMMA,transparent,regular,25655.0,39515.0,71367.0,84120.0,37317.0,44801.0,13573.0,8434.0,-0.6063411121,-0.04393540942,1.248542689,1.766028975,-0.1331250007,0.1705578478,-1.096599821,-1.305128169,1.10320773,1.266097373,-0.1544084385,0.9539543757,-0.5826979206,0.1203838291,-1.01462488,-1.691912069,measurement1.csv
3,2mm pmma,PMMA,transparent,regular,25611.0,39837.0,70648.0,83443.0,36916.0,44251.0,13893.0,8464.0,-0.6071095484,-0.02243492615,1.243866901,1.769728829,-0.1424851561,0.1589761369,-1.088707835,-1.311834401,1.113753131,1.364715875,-0.22002948,0.9094166119,-0.6544778073,0.03910134519,-0.8674571102,-1.685022565,measurement1.csv
4,2mm pmma,PMMA,transparent,regular,25852.0,39729.0,71200.0,83981.0,36868.0,44565.0,13672.0,8452.0,-0.5980891175,-0.03301876637,1.248477884,1.768919201,-0.1495184619,0.1639027742,-1.094057762,-1.306615752,1.150866608,1.293675148,-0.1713288375,0.9259519991,-0.6578478582,0.07774658998,-0.9583805402,-1.660683109,measurement1.csv
5,2mm pmma,PMMA,transparent,regular,25862.0,40209.0,71364.0,84547.0,37312.0,44592.0,13815.0,8350.0,-0.6031066516,-0.0221644415,1.239371389,1.773180628,-0.1394704694,0.1553130595,-1.090916703,-1.312206811,1.095485863,1.332637221,-0.1831686784,0.9264659503,-0.5967258986,0.04851510679,-0.9035305726,-1.719678991,measurement1.csv
6,2mm pmma,PMMA,transparent,regular,26210.0,39866.0,71577.0,84234.0,37304.0,45000.0,13702.0,8198.0,-0.5894991174,-0.03627305132,1.248389498,1.761144501,-0.1400637061,0.1717133739,-1.096217895,-1.319193603,1.179489387,1.23259741,-0.1512527075,0.8787422963,-0.5748940138,0.1176652186,-0.9212925749,-1.761055015,measurement1.csv
7,3mm pmma,PMMA,transparent,regular,24252.0,37666.0,60658.0,77680.0,31335.0,38960.0,11548.0,6884.0,-0.5334164037,0.06934014451,1.102483022,1.867364635,-0.2151426128,0.1274858858,-1.104269184,-1.313845487,1.194120713,1.3745913,-0.3299982038,0.9318492857,-0.6823157478,-0.02066316233,-0.9200525691,-1.547531615,measurement1.csv
8,3mm pmma,PMMA,transparent,regular,24180.0,37560.0,59738.0,76006.0,30806.0,38648.0,11553.0,7155.0,-0.5310006445,0.08542680043,1.107185236,1.856665182,-0.2257354539,0.1355518423,-1.112736769,-1.315356194,1.250123292,1.438313982,-0.393155847,0.857807797,-0.7622136796,-0.0370616502,-0.926431675,-1.427382219,measurement1.csv
9,3mm pmma,PMMA,transparent,regular,24008.0,37779.0,60773.0,77030.0,31338.0,39023.0,11600.0,7155.0,-0.5469635333,0.07655293508,1.117663797,1.853740133,-0.2150794499,0.1328781465,-1.108766768,-1.31002526,1.167711506,1.445400242,-0.3464404839,0.9074972033,-0.7238815388,-0.0242059783,-0.9521084936,-1.473972456,measurement1.csv
10,3mm pmma,PMMA,transparent,regular,24279.0,37987.0,60705.0,77139.0,30764.0,38851.0,11599.0,7070.0,-0.5322716516,0.08762850347,1.114976893,1.858151619,-0.2390084108,0.1267001211,-1.105683817,-1.310493257,1.204684072,1.436551829,-0.3344777356,0.8894057392,-0.7781210839,-0.04153767074,-0.9134335083,-1.463071642,measurement1.csv
11,3mm pmma,PMMA,transparent,regular,24009.0,37528.0,60370.0,76006.0,30955.0,39106.0,11817.0,7048.0,-0.5436360211,0.07678377644,1.125058724,1.842632801,-0.2248671836,0.1492020352,-1.10315656,-1.322017572,1.202426846,1.4354867,-0.3606049339,0.8529792168,-0.7661666047,0.01121699258,-0.8502633872,-1.52507483,measurement1.csv
12,4mm pmma,PMMA,transparent,regular,22977.0,36106.0,52788.0,71216.0,27235.0,35036.0,10490.0,6381.0,-0.4889826482,0.1659958057,0.9982260263,1.917560549,-0.2765599003,0.1126157352,-1.11193306,-1.316922508,1.265466973,1.504058259,-0.5110306409,0.8383298953,-0.8140344351,-0.100411507,-0.8479505225,-1.334428021,measurement1.csv
13,4mm pmma,PMMA,transparent,regular,22950.0,35829.0,52913.0,70630.0,26818.0,35141.0,10374.0,6501.0,-0.4864402137,0.1597884224,1.017011034,1.905995641,-0.2923558621,0.1252666969,-1.117465241,-1.311800477,1.292275101,1.493201884,-0.4940466459,0.8193793357,-0.8723980828,-0.07323899554,-0.8896095369,-1.27556306,measurement1.csv
14,4mm pmma,PMMA,transparent,regular,22841.0,35441.0,52939.0,70933.0,26881.0,35232.0,10413.0,6516.0,-0.4905280232,0.1396043204,1.01468811,1.914577109,-0.2884855892,0.1291521252,-1.11205856,-1.306949492,1.291044429,1.456028072,-0.4979763779,0.8628910218,-0.8763769796,-0.05885700518,-0.8883800427,-1.288373117,measurement1.csv
15,4mm pmma,PMMA,transparent,regular,23137.0,36170.0,52890.0,70774.0,26952.0,35010.0,10224.0,6403.0,-0.4782112649,0.1738631665,1.010407668,1.905190077,-0.287337026,0.1158253901,-1.124281788,-1.315456223,1.297012419,1.501347518,-0.4813353779,0.8025780409,-0.8268359945,-0.08924407985,-0.916665165,-1.28685736,measurement1.csv
16,4mm pmma,PMMA,transparent,regular,22630.0,35632.0,52508.0,71388.0,26840.0,35130.0,10014.0,6505.0,-0.4944565959,0.1516096706,0.9901740695,1.928316748,-0.285262704,0.1266654108,-1.121342615,-1.295703985,1.230703644,1.480749721,-0.4970100342,0.9036437772,-0.8380813096,-0.04670573061,-0.9925906721,-1.240709396,measurement1.csv
17,4mm pmma,PMMA,transparent,regular,22772.0,35749.0,52676.0,70250.0,26686.0,35012.0,10541.0,6500.0,-0.4925415918,0.1629346022,1.017927708,1.905601179,-0.2948430618,0.1257082822,-1.11033687,-1.314450248,1.276767551,1.514635826,-0.5109889586,0.8132236882,-0.8956791931,-0.08122439598,-0.8301356562,-1.28659886,measurement1.csv
18,5mm pmma,PMMA,transparent,regular,21014.0,33766.0,45141.0,63925.0,22893.0,30848.0,9173.0,5947.0,-0.4538621937,0.2629302137,0.9023211824,1.958173486,-0.3482432372,0.09890886448,-1.119447113,-1.300781203,1.264754478,1.614717129,-0.6287444734,0.7751103724,-0.9478587429,-0.156009378,-0.8443426829,-1.077626703,measurement1.csv
19,5mm pmma,PMMA,transparent,regular,21082.0,33274.0,45461.0,63398.0,22825.0,31065.0,9159.0,5835.0,-0.4479093376,0.2406975245,0.9290219855,1.942107721,-0.3494643113,0.1159327149,-1.12132302,-1.309063277,1.312671568,1.561792843,-0.5930615179,0.7577947705,-0.95153048,-0.1121270462,-0.8422375162,-1.133302621,measurement1.csv
20,5mm pmma,PMMA,transparent,regular,21241.0,33444.0,45480.0,64047.0,22601.0,30886.0,8928.0,5808.0,-0.4363492013,0.2451449422,0.9173127297,1.954213636,-0.3603980389,0.1022897411,-1.123986453,-1.298227356,1.315171978,1.544296486,-0.5684324065,0.7873165703,-0.9485164788,-0.1278044846,-0.8951731173,-1.106858547,measurement1.csv
21,5mm pmma,PMMA,transparent,regular,21035.0,33221.0,45277.0,64017.0,22560.0,31121.0,9191.0,5711.0,-0.4467860283,0.2353475649,0.9102041709,1.959209877,-0.3614213697,0.1177962318,-1.109775547,-1.304574899,1.28997968,1.538527972,-0.5899232779,0.8041740803,-0.9665086829,-0.09396917157,-0.8088064706,-1.173474129,measurement1.csv
22,5mm pmma,PMMA,transparent,regular,21120.0,33445.0,45261.0,64026.0,22717.0,31460.0,9095.0,5773.0,-0.4472783376,0.2424888408,0.903769894,1.953950917,-0.35790242,0.1313985488,-1.120256051,-1.306171391,1.287547616,1.550807007,-0.6026693579,0.7837219739,-0.9529119325,-0.06429870173,-0.8540996969,-1.148096908,measurement1.csv
23,5mm pmma,PMMA,transparent,regular,20939.0,32994.0,44709.0,63780.0,22940.0,30804.0,8962.0,5623.0,-0.4449355909,0.233594879,0.8929880317,1.966422672,-0.3323068501,0.1103280413,-1.119075735,-1.307015448,1.295917203,1.530295498,-0.6045248597,0.81660907,-0.8809178831,-0.1050220074,-0.8628337794,-1.189523242,measurement1.csv
24,5mm pmma,PMMA,transparent,regular,21203.0,33133.0,44921.0,63646.0,22878.0,30836.0,9397.0,5610.0,-0.4380646233,0.2362722742,0.9025826973,1.961003352,-0.3433861402,0.1064355723,-1.105392487,-1.319450645,1.334504899,1.523946366,-0.619007275,0.7753110123,-0.9214560126,-0.1320100598,-0.7330843628,-1.228204566,measurement1.csv
25,6mm pmma,PMMA,transparent,regular,19692.0,31015.0,39689.0,58520.0,19958.0,27518.0,8304.0,5549.0,-0.4086630026,0.293652151,0.8316616575,1.999664542,-0.3921642098,0.07674884864,-1.115009816,-1.28589017,1.349643131,1.576212388,-0.7042756174,0.7619765404,-1.020125666,-0.2196084946,-0.80841628,-0.9354060015,measurement1.csv
26,6mm pmma,PMMA,transparent,regular,19657.0,31067.0,39310.0,58107.0,20117.0,27655.0,8210.0,5604.0,-0.4103927928,0.303537838,0.819307355,1.995447063,-0.3816103134,0.09004692542,-1.126638536,-1.289697539,1.348148599,1.594420064,-0.7347022466,0.7343047384,-0.9960633746,-0.1978434954,-0.8438759271,-0.9043883572,measurement1.csv
27,6mm pmma,PMMA,transparent,regular,20013.0,32005.0,40197.0,58613.0,20349.0,28183.0,8477.0,5527.0,-0.4112655473,0.3295375234,0.8355964591,1.973240668,-0.3905092238,0.09343434328,-1.123899322,-1.306134901,1.328757706,1.636242155,-0.7040903532,0.6823581373,-0.9942513839,-0.186976302,-0.781344623,-0.9806953365,measurement1.csv
28,6mm pmma,PMMA,transparent,regular,20000.0,31615.0,39859.0,58935.0,20711.0,28008.0,8235.0,5405.0,-0.4058378233,0.3088083741,0.8160441253,1.989749753,-0.3620915085,0.0868773509,-1.129713201,-1.30383707,1.347622242,1.590038625,-0.7049516546,0.7312997908,-0.9149517839,-0.1849599483,-0.8449883644,-1.019108906,measurement1.csv
29,6mm pmma,PMMA,transparent,regular,20142.0,31508.0,40028.0,58805.0,20346.0,27482.0,8292.0,5432.0,-0.3921017685,0.3083644412,0.8334367715,1.990629629,-0.3795296141,0.06024927664,-1.122396031,-1.298652705,1.386670085,1.572260131,-0.6800684059,0.7258246686,-0.9552115242,-0.2456858275,-0.8118626792,-0.9919264478,measurement1.csv
30,3mm pet,PET,transparent,regular,24930.0,39074.0,68856.0,80514.0,36359.0,43251.0,11667.0,7116.0,-0.585450489,0.004299915901,1.24609478,1.732188546,-0.1089051427,0.1784647519,-1.138466582,-1.32822578,1.01666394,1.263579099,-0.01128419204,0.8014810198,-0.2932820011,0.206536,-1.220390545,-1.763303321,measurement1.csv
31,3mm pet,PET,transparent,regular,24800.0,38872.0,68629.0,80487.0,36952.0,43542.0,11540.0,7313.0,-0.5939415013,-0.006052474612,1.237112233,1.732506497,-0.08626473522,0.1890471384,-1.147907426,-1.324499731,0.9976909877,1.250566347,-0.04269257974,0.8097927308,-0.224363436,0.2405640725,-1.316120314,-1.715437809,measurement1.csv
32,3mm pet,PET,transparent,regular,24891.0,38874.0,68867.0,80494.0,36770.0,42836.0,11761.0,6794.0,-0.5839281308,-0.001535844637,1.247673326,1.731938156,-0.08916749522,0.1634815506,-1.130792946,-1.337668616,1.004519503,1.22132994,0.01194128486,0.803011956,-0.2054924139,0.1691694205,-1.134797049,-1.869682642,measurement1.csv
33,3mm pet,PET,transparent,regular,25020.0,38634.0,68229.0,80322.0,36674.0,42732.0,12051.0,6880.0,-0.579551221,-0.007718108885,1.235369959,1.743316031,-0.09004460365,0.1644114705,-1.124292196,-1.341491331,1.061589819,1.207780892,-0.04671406869,0.8059150878,-0.2324386967,0.1532371461,-1.06498432,-1.884385859,measurement1.csv
34,3mm pet,PET,transparent,regular,24948.0,38877.0,68730.0,80363.0,36879.0,43148.0,11703.0,7140.0,-0.5865555257,-0.004035692719,1.24443617,1.730935791,-0.0875933513,0.1745803032,-1.140470034,-1.33129766,1.031063818,1.241393002,-0.02648702187,0.7958155939,-0.224814508,0.1907117723,-1.228308417,-1.77937424,measurement1.csv
35,3mm pet proxy,PET,transparent,regular,23885.98907,38310.83855,68554.07486,80105.34631,36306.91507,42273.46433,11778.10721,6800.308001,-0.5841202508,0.004421426749,1.25544177,1.753254818,-0.09566861662,0.1479123146,-1.127077593,-1.330983382,0.9692632315,1.273383084,0.01179111443,0.86509986,-0.2359241138,0.1672840977,-1.175007474,-1.805064234,measurement1.csv
36,3mm pet proxy,PET,transparent,regular,24645.22225,38573.13552,67993.84197,80144.99356,36156.75125,42144.97914,11657.51529,6913.481997,-0.5763463271,-0.006588264148,1.244867075,1.743960416,-0.09838359575,0.1474271734,-1.139045864,-1.336360428,1.043467941,1.190877592,-0.03134733886,0.8667922699,-0.1971447137,0.2538427051,-1.188187767,-1.852166537,measurement1.csv
37,3mm pet proxy,PET,transparent,regular,24552.79291,38461.12667,68194.45371,80204.98339,36530.66181,42010.41391,11429.10502,7139.658435,-0.5936035965,-0.001920065502,1.228478451,1.743456689,-0.09192358409,0.1574077267,-1.133628693,-1.329371832,1.060292784,1.216639965,-0.01133705288,0.8547039054,-0.2291950411,0.08886314654,-1.24682816,-1.799862015,measurement1.csv
38,3mm pet proxy,PET,transparent,regular,24740.29642,38274.90536,67944.4307,79681.51654,36258.13744,42570.19267,11832.95096,7233.479613,-0.5827518188,-0.005441094805,1.243516801,1.736866015,-0.09314141895,0.1539015365,-1.142947171,-1.316987319,1.09833697,1.188139792,-0.02639339124,0.7997687342,-0.2102267368,0.1163100652,-1.128071829,-1.894258459,measurement1.csv
39,3mm pet,PET,transparent,regular,24914.0,38102.0,67764.0,79245.0,35894.0,41458.0,11797.0,6679.0,-0.5651829734,-0.005501119226,1.253316227,1.740555184,-0.09920581547,0.1369232289,-1.121851678,-1.339053053,1.111272875,1.190639936,0.00758546533,0.8016802235,-0.2515042251,0.07236142809,-1.055047544,-1.876988159,measurement1.csv
40,3mm pet,PET,transparent,regular,24761.0,38516.0,67678.0,79059.0,35651.0,40981.0,11515.0,7114.0,-0.5705464399,0.01518625386,1.256999181,1.741639224,-0.1068147761,0.1201539812,-1.134604256,-1.322013168,1.101605506,1.300105877,-0.004447341132,0.8081917495,-0.3015049025,0.003828631211,-1.204404689,-1.703374831,measurement1.csv
41,3mm pet,PET,transparent,regular,24524.0,38088.0,67065.0,78481.0,35511.0,40782.0,11323.0,6899.0,-0.5702906124,0.01087762356,1.252437044,1.741571265,-0.09953748586,0.1263057589,-1.135905614,-1.325457979,1.08474796,1.268517524,0.004630259212,0.8118926047,-0.2592386569,0.03623614929,-1.204410597,-1.742375243,measurement1.csv
42,3mm pet,PET,transparent,regular,23983.0,37991.0,67003.0,79473.0,35805.0,41756.0,11361.0,7002.0,-0.5964975102,-0.002364571056,1.228145482,1.75704595,-0.09508120476,0.1573235012,-1.13184488,-1.316726768,0.9444979428,1.265554864,-0.0209814027,0.8963947504,-0.2420924875,0.1533825309,-1.243503691,-1.753252507,measurement1.csv
43,4mm ps,PS,transparent,regular,22941.0,36046.0,58280.0,70258.0,34922.0,39044.0,10678.0,6634.0,-0.5825092616,0.05848020034,1.145985709,1.731851545,0.00350330944,0.2051178506,-1.182314967,-1.380114386,1.125439235,1.397155374,-0.3951626542,0.5623299107,0.01708527118,0.1778571308,-1.201218852,-1.683485415,measurement1.csv
44,4mm ps,PS,transparent,regular,22967.0,35293.0,57568.0,69499.0,34236.0,38502.0,10475.0,6535.0,-0.5650779283,0.04497040104,1.147422659,1.73792133,-0.007343495122,0.2037928162,-1.183342063,-1.37834372,1.212253298,1.328183357,-0.384221822,0.5724125528,-0.01872329077,0.1731647179,-1.212723457,-1.670345356,measurement1.csv
45,4mm ps,PS,transparent,regular,22375.0,35259.0,57499.0,69490.0,34017.0,38570.0,10589.0,6573.0,-0.5897537326,0.0476146431,1.147822085,1.741013965,-0.01382679766,0.2114090153,-1.172804313,-1.371474865,1.095558164,1.392632284,-0.3871660427,0.6130668522,-0.03800572214,0.2095089662,-1.191886048,-1.693708454,measurement1.csv
46,4mm ps,PS,transparent,regular,22904.0,35896.0,58053.0,70528.0,34593.0,39018.0,10750.0,6994.0,-0.5851939321,0.05166647717,1.137789945,1.749307309,-0.01220583758,0.2047051315,-1.180976061,-1.365093032,1.156400957,1.42372467,-0.4593000229,0.598891392,-0.05909460041,0.1634023889,-1.256501979,-1.567522805,measurement1.csv
47,4mm ps,PS,transparent,regular,22208.0,35104.0,58107.0,70058.0,34369.0,38676.0,10882.0,6612.0,-0.602932679,0.02952378988,1.157656246,1.743767231,-0.006522697764,0.2047048155,-1.158391889,-1.367804817,1.048156343,1.376631694,-0.3746280578,0.6565673889,-0.01041744106,0.2010344944,-1.134824475,-1.762519947,measurement1.csv
48,3mm ps proxy,PS,transparent,regular,24139.07897,37852.47374,67575.5618,77950.94162,38811.87923,43558.4342,12624.2202,7687.53278,-0.6149694552,-0.02747969623,1.242103984,1.691321084,0.0102538925,0.2152711221,-1.123218037,-1.364995136,0.968768812,1.252014386,-0.1483651085,0.5845753605,0.1043174755,0.2450002407,-1.235277246,-1.964850512,measurement1.csv
49,3mm ps proxy,PS,transparent,regular,24335.11485,38351.22153,67325.79902,76488.99493,38979.04412,43821.67251,12193.86214,7272.95357,-0.6443936384,-0.02386478117,1.251288889,1.669593109,0.01625552637,0.2255331781,-1.150080973,-1.362164081,1.015376117,1.278443936,-0.1533333627,0.6251547472,0.1065999414,0.2560778358,-1.202525299,-1.810786146,measurement1.csv
50,3mm ps proxy,PS,transparent,regular,24790.65495,38270.15279,67286.1283,76791.32193,38848.31969,43861.5896,12490.07143,7380.910662,-0.6448404659,-0.01493666352,1.23740426,1.684331673,0.009163686897,0.217944677,-1.149191,-1.369093407,0.987704932,1.23231361,-0.1909345832,0.6014037702,0.1336304945,0.2761362437,-1.131105035,-1.862638513,measurement1.csv
51,3mm ps proxy,PS,transparent,regular,24631.31161,37555.53683,67600.49114,76379.15578,38727.33207,43401.31463,12113.73741,7506.690744,-0.6400942333,-0.02102358952,1.246076984,1.673941146,0.02092254946,0.2135143375,-1.149131401,-1.367356761,1.014767951,1.240108821,-0.1917359592,0.644329679,0.1227063709,0.2048015147,-1.086789255,-1.791662042,measurement1.csv
52,2mm ps,PS,transparent,regular,25920.0,41026.0,76796.0,83430.0,43873.0,48873.0,14034.0,8333.0,-0.6648507897,-0.06936523674,1.340704817,1.602220186,0.04286482876,0.2399671566,-1.133402444,-1.358138518,0.7982808098,1.189140809,0.0278844831,0.5042492378,0.2331159278,0.4201411508,-1.123040206,-2.049772212,measurement1.csv
53,2mm ps,PS,transparent,regular,25889.0,40540.0,76986.0,84181.0,43689.0,48307.0,14038.0,8203.0,-0.6587880504,-0.08563887685,1.340133752,1.62160316,0.03755044454,0.2182072518,-1.122400832,-1.350666849,0.8123492224,1.109179485,0.07439792782,0.600865668,0.2281121689,0.3555746835,-1.086730561,-2.093748595,measurement1.csv
54,2mm ps,PS,transparent,regular,25920.0,40186.0,76876.0,83861.0,43649.0,48517.0,14040.0,8170.0,-0.6563891432,-0.09675265902,1.342547958,1.616560354,0.03909629266,0.2300615531,-1.122425974,-1.352698382,0.8382732816,1.052215155,0.07646498659,0.5855526089,0.2345697418,0.4033362672,-1.078313955,-2.112098086,measurement1.csv
55,2mm ps,PS,transparent,regular,26481.0,40660.0,77058.0,84365.0,43929.0,48355.0,13749.0,8131.0,-0.6386187577,-0.0851361559,1.335673474,1.620904969,0.04247048951,0.2152410654,-1.13561717,-1.354917914,0.9326068486,1.060152445,0.06392960585,0.5719464525,0.2422753671,0.3306414887,-1.163670796,-2.037881412,measurement1.csv
56,2mm ps,PS,transparent,regular,26030.0,40103.0,76042.0,83297.0,43311.0,48048.0,13718.0,8322.0,-0.6470824521,-0.08939606229,1.334798577,1.622300514,0.03773091408,0.2254492704,-1.134983741,-1.348817021,0.9223583404,1.086042429,0.03314186717,0.5766032925,0.2155627784,0.3700220882,-1.201323247,-2.002407549,measurement1.csv
57,3mm pc,PC,transparent,regular,25107.0,39378.0,71653.0,82082.0,39102.0,43624.0,11402.0,7284.0,-0.6000869608,-0.02328080349,1.281212135,1.7027321,-0.0344361885,0.1483342861,-1.154016495,-1.320458073,0.9350072264,1.183906807,0.1025572387,0.8001383325,-0.003613476763,0.1421760613,-1.407147379,-1.75302481,measurement1.csv
58,3mm pc,PC,transparent,regular,25436.0,39966.0,72524.0,83190.0,39043.0,44033.0,11588.0,7273.0,-0.596062543,-0.01657598758,1.281904623,1.707286839,-0.05338714317,0.145624413,-1.148349523,-1.320440678,0.9406518564,1.198748051,0.1127739815,0.8098577853,-0.06700942385,0.1362375056,-1.360514248,-1.770745508,measurement1.csv
59,3mm pc,PC,transparent,regular,25358.0,39443.0,71888.0,81959.0,38855.0,43603.0,11519.0,6759.0,-0.5871696809,-0.0193505971,1.288628826,1.694628541,-0.04305507856,0.1483545778,-1.145071584,-1.336965005,0.9615219437,1.144150929,0.1360295032,0.7642532263,-0.01465316787,0.152970193,-1.258315179,-1.885957448,measurement1.csv
60,3mm pc,PC,transparent,regular,25469.0,39420.0,72390.0,82901.0,39391.0,43852.0,11278.0,7209.0,-0.5898440588,-0.03269756246,1.283990846,1.70375766,-0.03385570513,0.1442985863,-1.156575184,-1.319074582,0.9674410341,1.123200568,0.1303143535,0.8079877007,0.01118173383,0.1407581976,-1.426575582,-1.754308006,measurement1.csv
61,3mm pc,PC,transparent,regular,25135.0,39415.0,71644.0,81826.0,38949.0,43358.0,11558.0,6979.0,-0.5958958238,-0.0179298954,1.28650035,1.698604628,-0.0367906883,0.1416583158,-1.145408668,-1.330738218,0.9390032619,1.180698392,0.1198176238,0.7808765502,-0.004412199962,0.1248379897,-1.294625092,-1.846196526,measurement1.csv
1,A01C,PET,white,regular,27684.0,41790.0,83570.0,88409.0,43331.0,49554.0,14403.0,9208.0,-0.6269984522019971,-0.1085556278866108,1.4269995401196869,1.6048490245137146,-0.0519187079752249,0.1767974196098203,-1.1151197587192696,-1.3060534374601196,1.0961796969029292,0.9799517061388306,0.4383438941208996,0.7029713211395576,-0.2829341116055882,0.2041220520715821,-1.340691266563383,-1.7979432922048302,measurement2.csv
2,A01C,PET,white,regular,27947.0,41636.0,84092.0,89146.0,43397.0,49066.0,14416.0,9238.0,-0.6172007879976488,-0.1178664645154417,1.4308031269638908,1.61515813250696,-0.0536303812623065,0.1531580094032374,-1.1107717377410735,-1.2996498973576174,1.1527878499686597,0.92140100798562,0.4686844948212988,0.7499813128589575,-0.2851776484244295,0.1070721291399489,-1.3378963558270012,-1.7768527905230522,measurement2.csv
3,A01C,PET,white,regular,28022.0,41727.0,84600.0,89394.0,43602.0,49314.0,14695.0,9309.0,-0.6203594230209157,-0.122024730779067,1.436902905885273,1.611220053977752,-0.0538468724825718,0.153850155031871,-1.1049494590301912,-1.30079262958215,1.1554090602549028,0.9140511004941004,0.4832212562232481,0.7438109558408482,-0.3013724593051942,0.1037548863185147,-1.2851647939649988,-1.8137100058614195,measurement2.csv
4,A01C,PET,white,regular,27813.0,41994.0,84062.0,89009.0,43427.0,49492.0,14901.0,9286.0,-0.6290214195558811,-0.1099552135202715,1.4298570109706683,1.610931725113406,-0.0575032092011806,0.1644935850732691,-1.1016385024366222,-1.3071639764433882,1.1114106000712338,0.9931002803280988,0.4408499567468654,0.7230729104146115,-0.3354113525435181,0.1388342200207319,-1.21080683377256,-1.8610497812654592,measurement2.csv
5,A02C,PET,white,regular,27550.0,42015.0,86188.0,90949.0,45070.0,50757.0,15798.0,9710.0,-0.6605492913293524,-0.1428012742832687,1.438289853056977,1.6087010738766383,-0.0334531794283923,0.1701025048399158,-1.0811904732391744,-1.2990992134933437,0.94050300824483,0.910892815868803,0.5267339903285632,0.8189974756763827,-0.2627682665400341,0.1789533680288982,-1.1150147608976948,-1.998297630709752,measurement2.csv
6,A02C,PET,white,regular,27806.0,42122.0,87328.0,92136.0,45641.0,50888.0,15489.0,9972.0,-0.6564537606256282,-0.1516507183590406,1.4423787821092016,1.611915875376717,-0.0275656453123711,0.1574512283096451,-1.0907691470183047,-1.285306614480219,0.95519845552854,0.8566322428679689,0.5810187023312682,0.8720543854898156,-0.2150367443119264,0.1313625998917626,-1.3336055055575362,-1.847624136239886,measurement2.csv
7,A02C,PET,white,regular,27626.0,41807.0,86233.0,91320.0,45341.0,50775.0,15782.0,9725.0,-0.6585145883133714,-0.1523719265768292,1.4332633523391585,1.6148265510031308,-0.0262377917078538,0.167710394165947,-1.0812459673139785,-1.2974300235962035,0.9591385874888324,0.849591040189028,0.5215954314578893,0.8507538646934777,-0.218543267660064,0.1717425030262266,-1.1351102233728236,-1.9991679358225685,measurement2.csv
8,A02C,PET,white,regular,27642.0,41440.0,86161.0,91032.0,45091.0,50275.0,15458.0,9538.0,-0.6491567009706556,-0.156675458367891,1.439516283220617,1.613373083678514,-0.0263631655180074,0.1586652995966998,-1.084030701541179,-1.295328640098098,0.9915480628443964,0.7947945346987542,0.5599964151550479,0.8512485930068359,-0.1874860283444847,0.1433301000967263,-1.1772451051408872,-1.9761865723163865,measurement2.csv
9,A03C,PET,transparent,regular,28649.0,43140.0,94048.0,95775.0,50448.0,56013.0,18871.0,12471.0,-0.7217891665175658,-0.2302247216655283,1.4966790640309398,1.5552624465621294,0.0176776289644274,0.2064538442429857,-1.0534789837671152,-1.270580111850273,0.8098271900556553,0.4337255573406098,0.9925115187500956,0.829535254728953,-0.3706829164734161,0.403620337171778,-1.1121910067292775,-1.9863459348444084,measurement2.csv
10,A03C,PET,transparent,regular,28694.0,42598.0,94477.0,96152.0,50560.0,55883.0,19013.0,12396.0,-0.7179768370353568,-0.248810285686717,1.501757286049192,1.558277278390171,0.0198537017872379,0.1994691759550176,-1.0446455211267105,-1.2679247983328343,0.8299329928461058,0.131440641250864,1.0801127164994564,0.905496386412338,-0.3089638072830366,0.3419781367922551,-0.917823533551363,-2.06217353296661,measurement2.csv
11,A03C,PET,transparent,regular,29133.0,43486.0,95002.0,96181.0,50428.0,56685.0,19006.0,12460.0,-0.7129647104584108,-0.2294606328189737,1.5059393576828892,1.5456558843697767,0.0043918932712493,0.2151690836697693,-1.0541091258596913,-1.2746217498566088,0.9576566570446832,0.4143595490245868,0.9758991332431318,0.694245441178635,-0.5036559660343692,0.4736468896305562,-1.025292955045578,-1.9868587490416432,measurement2.csv
12,A03C,PET,transparent,regular,28736.0,43337.0,95129.0,96454.0,50615.0,56123.0,18916.0,12460.0,-0.7209927874299052,-0.2310187033832199,1.506994977936274,1.5514587585925206,0.0132132933082242,0.1980483905569841,-1.05052812784073,-1.2671758017401478,0.7369464733226962,0.4169353450814858,1.104328419903344,0.8484348063590521,-0.3698368876283323,0.3298887834988001,-1.0885052741011485,-1.9781916664358732,measurement2.csv
13,A04C,PET,transparent,regular,25272.0,39714.0,68410.0,79308.0,36974.0,43061.0,11384.0,7159.0,-0.5765996149149661,0.0339810415916927,1.2471940674271094,1.7079410550056695,-0.0818610162138913,0.1754859202323095,-1.1637581911207882,-1.342383262007136,1.103686945648691,1.2837061184598089,-0.004250749639544,0.707432234663083,-0.2671933933697718,0.1672762736352928,-1.319110525039717,-1.6715469043578446,measurement2.csv
14,A04C,PET,transparent,regular,24841.0,39013.0,67933.0,79155.0,36316.0,42355.0,11748.0,6890.0,-0.5810948322357639,0.0204428146471918,1.2479667172618605,1.724290134797884,-0.0940327028269353,0.16229568057175,-1.136833783028774,-1.3430340291872132,1.0764151552219383,1.2534812642634263,0.0175010385547264,0.7728682652887805,-0.3072098079272804,0.1377709197051513,-1.1549174783342155,-1.7959093567725315,measurement2.csv
15,A04C,PET,transparent,regular,25014.0,39133.0,68106.0,78743.0,36591.0,42427.0,11782.0,7375.0,-0.5826254498111235,0.0207975579834282,1.2590562735320896,1.7136642864161924,-0.0878433716726203,0.1615777398429972,-1.1481395258177465,-1.3364875104732172,1.1366707254049513,1.297247144666097,-0.0156708269009088,0.7329282317259408,-0.3319604323631435,0.1066628559296187,-1.2558817395775483,-1.6699959588850068,measurement2.csv
16,A04C,PET,transparent,regular,25120.0,39335.0,68951.0,79636.0,36856.0,42645.0,11762.0,7097.0,-0.5808772373581164,0.0172408647440276,1.263379852563732,1.71296774710903,-0.0870668929141654,0.1565142321698523,-1.1429357394953266,-1.339222826819034,1.0955019199256055,1.2552198254644829,0.040093339503496,0.7544123239100305,-0.2917724646153327,0.1165675153650089,-1.2163874771143135,-1.753634982438976,measurement2.csv
17,A05C,PET,green,regular,5862.0,8045.0,18069.0,18747.0,10705.0,12902.0,4941.0,3264.0,-0.8105697295474514,-0.4133703200012606,1.4105082330408905,1.5338711279892725,0.0706197988227738,0.4703665247838279,-0.9781467594109612,-1.2832788756770912,-0.2727596322560999,-1.3619682956951582,-0.8456905815705392,-0.7247146969097192,-0.4123737812979832,0.8621027362652839,1.6235079789853055,1.1318962724789063,measurement2.csv
18,A05C,PET,green,regular,5363.0,8089.0,18609.0,18727.0,10814.0,12237.0,4597.0,3233.0,-0.8570416832615758,-0.3748963194393536,1.4857673736676815,1.506637936004814,0.1070721752105201,0.3587570074625459,-0.9925234692805862,-1.233773020364046,-1.1439822042797068,-1.3105529949764962,-0.360578046999107,-0.5965484357802394,-0.0622560168524262,0.6370500343159445,1.2537350641720864,1.58313260039994,measurement2.csv
19,A05C,PET,green,regular,5658.0,8245.0,18387.0,18638.0,10537.0,12411.0,4592.0,3655.0,-0.8378202040008358,-0.3673916263942459,1.4768629673769311,1.522505631845139,0.0493931822158446,0.3901674978071663,-1.0316651455271693,-1.20205230332283,-0.5552597684911591,-0.9790810540221953,-0.5789964386130835,-0.6796007249037214,-0.4980008576311374,0.3717658868573338,0.6567811616427925,2.262391795161176,measurement2.csv
20,A05C,PET,green,regular,5587.0,7986.0,18452.0,18710.0,10556.0,12410.0,4749.0,3326.0,-0.8313493278789829,-0.401056547386711,1.476160726740891,1.5224364822085883,0.0599073733574067,0.3924471045089999,-0.9816558514523568,-1.2368899600978351,-0.6580442019957057,-1.3630953657806295,-0.511403422719519,-0.6306181038310449,-0.4316116744064567,0.6050571616703082,1.3762119303883105,1.6135036766747417,measurement2.csv
21,B01C,HDPE,white,regular,24028.0,36745.0,64774.0,70811.0,33534.0,37913.0,14460.0,9842.0,-0.6110930239362035,0.0113368178103759,1.3832080165455238,1.6786872140468292,-0.1458246370805783,0.0685042358460766,-1.079395982639614,-1.3054226405924096,1.5807547995159694,1.57957765557858,-0.4633861980487782,0.1866672570029431,-1.329609483760507,-0.8630725581592052,-0.2948273569313165,-0.3961041151976823,measurement2.csv
22,B01C,HDPE,white,regular,23961.0,36446.0,63956.0,69848.0,33953.0,38059.0,14193.0,9752.0,-0.6112450346950107,0.0086895110537471,1.374680648702792,1.6672440722952373,-0.1150987807004902,0.0887819757948561,-1.0962687145407348,-1.316783677910397,1.661258913120468,1.5948333398516734,-0.5375338440445107,0.1130951544022062,-1.1873983181462684,-0.7845253958394767,-0.4260097558980197,-0.4337200934460662,measurement2.csv
23,B01C,HDPE,white,regular,24045.0,36281.0,64028.0,70586.0,33825.0,38298.0,14524.0,9663.0,-0.6097069010076925,-0.006177837140355,1.362416551150509,1.6858836646550857,-0.1273177015452406,0.0933087697426475,-1.0793211717727236,-1.3190853740822306,1.67687680130421,1.5122846272241093,-0.5640350399814731,0.1911100491687602,-1.2635581918134031,-0.7621841631975159,-0.2272048261714632,-0.5632892565332209,measurement2.csv
24,B01C,HDPE,white,regular,24006.0,36712.0,64822.0,70812.0,33941.0,38579.0,14251.0,9794.0,-0.6157339833453788,0.0047552446542153,1.377488772048249,1.6700065176580057,-0.1305647341579108,0.0959289727098774,-1.0921130498600993,-1.3097677397069585,1.6087385048083904,1.6077405100734208,-0.4785824180104913,0.1838060325502585,-1.2668351838751115,-0.7277972951807704,-0.4607720008790494,-0.466298149486644,measurement2.csv
25,B02C,HDPE,transparent,regular,21209.0,33508.0,59703.0,67755.0,35842.0,41947.0,15723.0,11095.0,-0.7739768608902445,-0.1237067618661395,1.2612696788149265,1.6869933016576042,-0.0003040127709072,0.3224782422532541,-1.0640314802289097,-1.3087221069695842,0.2725008300911227,0.7935254065588317,-1.875209360576781,-0.4160271770386177,-1.0971257905826877,0.1892428395563123,0.8520347321715549,1.281058519820274,measurement2.csv
26,B02C,HDPE,transparent,regular,21474.0,33518.0,59344.0,68409.0,35579.0,41848.0,16104.0,11338.0,-0.7669324270624692,-0.1289234718352841,1.2391618218958087,1.7193636800105907,-0.0197457520807815,0.3123431004864073,-1.0513983926528034,-1.303868558761469,0.3145271040729199,0.6026418312302245,-1.8128919863158528,-0.3341825797831876,-1.1516690559910057,0.0361846480975323,0.9972498522705237,1.3481401864188538,measurement2.csv
27,B02C,HDPE,transparent,regular,21699.0,33673.0,60010.0,68180.0,35353.0,41987.0,15869.0,10962.0,-0.7506185975937553,-0.1206674257913266,1.2649200146429946,1.6947430540304875,-0.0322827616333109,0.3167314419525677,-1.0573344261897264,-1.3154912994179306,0.5755164136446808,0.8064288368215483,-1.8075022638906044,-0.3597382925299871,-1.308595090690248,0.1530699024126242,0.933439218813643,1.0073812754183518,measurement2.csv
28,B02C,HDPE,transparent,regular,21329.0,33845.0,59727.0,67977.0,35744.0,41966.0,15973.0,11197.0,-0.7746940635650806,-0.1124280662916793,1.2570804461268386,1.6936172372346654,-0.0119452340112232,0.3172828768097341,-1.0580990397073256,-1.3108141565959293,0.2562576532866187,0.8103652094416048,-1.8194569712383388,-0.4212558013374141,-1.137462358581896,0.1023593309046967,0.9542712302094052,1.2549217073153067,measurement2.csv
29,B03C,HDPE,green,regular,21615.0,34320.0,52544.0,60815.0,29622.0,35880.0,13973.0,9769.0,-0.6446838837484506,0.120641981655933,1.2184222706074868,1.7166521197030915,-0.1623569097781318,0.2146135164871679,-1.1050239280947949,-1.3582651668323018,1.2011370380469333,1.5773666484174005,-1.3019630189898053,-0.3533439080136468,-1.3560332396116297,-0.426508785544654,0.2551049744124395,0.4042402912829613,measurement2.csv
30,B03C,HDPE,green,regular,21308.0,34138.0,52626.0,60018.0,29603.0,35868.0,13912.0,9583.0,-0.6557598723636132,0.1215312549853481,1.2416059519789255,1.689441962373588,-0.1532166220627843,0.2263413602319345,-1.103838218261736,-1.3661058168816624,1.1674153854878455,1.6468178371828777,-1.272997191529852,-0.4133851621493571,-1.3458772451661067,-0.379255572947869,0.2905794953935615,0.3067024537289028,measurement2.csv
31,B03C,HDPE,green,regular,21514.0,33753.0,52231.0,60475.0,29128.0,35641.0,13739.0,9692.0,-0.6356942045416906,0.1047453685669567,1.222634283666359,1.7213828612223432,-0.1750596012530851,0.2189662946253869,-1.106069045698626,-1.3509059565876442,1.261627293022427,1.5186709974460353,-1.276911895184058,-0.3166456892848804,-1.410901004290503,-0.3994390613784536,0.1966145982073414,0.4269847614620957,measurement2.csv
32,B03C,HDPE,green,regular,21288.0,33968.0,52488.0,60510.0,29651.0,35354.0,13892.0,9375.0,-0.6487853002526317,0.1145092284944045,1.229352656916732,1.7122508201350857,-0.1453600523100872,0.1979418954378897,-1.0940003108688052,-1.3659089375525877,1.2170429040308368,1.6595272517377373,-1.2688880068959327,-0.3059966702189877,-1.3100283784464668,-0.4661594472776579,0.3238823254078589,0.1506200216626134,measurement2.csv
33,B04C,HDPE,yellow,regular,23803.0,36326.0,54669.0,62098.0,29129.0,34640.0,13698.0,9364.0,-0.5333951964851941,0.195601766322231,1.263396327431917,1.6958580727562291,-0.2233546451865957,0.0974552455769368,-1.1216339818536385,-1.3739275885618858,1.6067198130812013,1.5884551077628486,-0.8919108365990865,-0.2473610442961913,-1.2608094649023265,-0.662867085296798,-0.0461860731823663,-0.0860404165672835,measurement2.csv
34,B04C,HDPE,yellow,regular,23539.0,36732.0,54518.0,62010.0,28622.0,34786.0,13766.0,9581.0,-0.5489022468899714,0.2210578650921016,1.2590712473185208,1.6963138122370147,-0.252251958918708,0.1074868518337741,-1.1192668473902971,-1.363508723282435,1.4766880280268546,1.643984036866379,-0.9052241169214787,-0.264139194166793,-1.3477864805136706,-0.6379884639640245,-0.0237370297731723,0.0582032204459066,measurement2.csv
35,B04C,HDPE,yellow,regular,23611.0,36498.0,55422.0,62834.0,29381.0,35071.0,13537.0,9488.0,-0.5505950049610826,0.1870423190437485,1.2702307041968035,1.6944852122687994,-0.2203267222336925,0.1053624508544962,-1.1272193862774995,-1.358979572891573,1.5519986234972112,1.6448374677200637,-0.8694716890790168,-0.2087410942329837,-1.2847066145562125,-0.638530805360002,-0.1646840531982711,-0.0307018347907876,measurement2.csv
36,B04C,HDPE,yellow,regular,23887.0,36640.0,55291.0,62412.0,29168.0,34946.0,13538.0,9427.0,-0.5343670546178925,0.2002517369730129,1.274616598728049,1.6848118794399471,-0.2301624095624881,0.1026712278414365,-1.1305067765793353,-1.36731520222273,1.5961047317439288,1.620810321723252,-0.8470019306103042,-0.2412549239380743,-1.273248692631839,-0.632651500929232,-0.1537267188267702,-0.0690312865309611,measurement2.csv
37,B05C,HDPE,gray,regular,6709.0,9485.0,18515.0,18884.0,9970.0,10684.0,4088.0,2849.0,-0.6165341955979579,-0.1188607652461314,1.50001210077584,1.5661653773607909,-0.0319113366724153,0.09609256436188,-1.0864196642406585,-1.3085440807413475,2.1528344416718914,0.931566954787475,-0.3189545316335633,-0.3888342740001195,-1.0283523637695766,-1.0625116493215727,-0.2358718043160753,-0.0498767734184571,measurement2.csv
38,B05C,HDPE,gray,regular,6962.0,9878.0,18402.0,18788.0,9841.0,10869.0,3667.0,2868.0,-0.5735531341926289,-0.0504737521039762,1.478582713233361,1.5478243598335737,-0.0571109047573644,0.1272943095043416,-1.1646184853524748,-1.307945106164832,2.0167451827092577,1.139621970893898,-0.2738406883302367,-0.3140708652193124,-0.8483945582117647,-0.5894793003119241,-1.1792960382799174,0.0487142967500009,measurement2.csv
39,B05C,HDPE,gray,regular,6862.0,9818.0,18403.0,18518.0,9926.0,10616.0,3936.0,3209.0,-0.6072481734563099,-0.0631361392832719,1.5171080465677191,1.5382761399134226,-0.0432565385760026,0.0837520214982179,-1.145838096321773,-1.2796572603420024,1.706993769674982,0.9210602065275072,-0.4491539437116609,-0.634250992888637,-0.9536388450443284,-0.9973490498406128,-0.7043323554033352,1.1106712106860783,measurement2.csv
40,B05C,HDPE,gray,regular,6731.0,9689.0,18520.0,18647.0,9807.0,10656.0,4015.0,2901.0,-0.6128947002669092,-0.0780639536367691,1.5186535323303598,1.5416161776386856,-0.0567285824054112,0.0967776055219007,-1.1039698550496884,-1.3053902241321684,1.9900824898751333,1.131659148387434,-0.2805472555202033,-0.5006635921006148,-1.1138054720064752,-0.9841068506384618,-0.4304108975952962,0.1877924295984907,measurement2.csv
41,C01C,PVC,transparent,regular,26222.0,38993.0,79913.0,86594.0,44647.0,49139.0,17494.0,11794.0,-0.710284219823863,-0.2098820810087724,1.3934736092514663,1.6552531636656562,0.0116568503874003,0.1876654955645506,-1.0522707414414427,-1.2756120765949952,1.6413187188597518,0.7167373366181808,-0.5174575401119138,1.2616406526284425,-1.0250719034129203,-0.2773234638157877,-0.5954047030788511,-1.2044390976869173,measurement2.csv
42,C01C,PVC,transparent,regular,25739.0,38715.0,79937.0,86335.0,44266.0,49463.0,17383.0,11640.0,-0.721396775318058,-0.2139170275969233,1.3982385026558986,1.6484585570578576,0.0031776147890214,0.2064276339711066,-1.0481924574972967,-1.272796048061606,1.269686927628483,0.708662036140416,-0.3211578027491378,1.4109755138457754,-1.128628663874374,0.1329906705852187,-0.616429705459166,-1.456098976117223,measurement2.csv
43,C01C,PVC,transparent,regular,26018.0,38925.0,79716.0,85878.0,44027.0,49131.0,17347.0,11955.0,-0.7141961365318301,-0.2050935547852963,1.4038630898279256,1.646916480137226,-0.0038507119813283,0.1974710186481214,-1.0562143039079976,-1.2688958814068207,1.5909687571669973,0.8253991278050251,-0.5056807192218763,1.1741578155609198,-1.4149992951938593,-0.1746979995862558,-0.7843123052208271,-0.7108353813101116,measurement2.csv
44,C01C,PVC,transparent,regular,25628.0,38383.0,78558.0,85575.0,43825.0,48983.0,17502.0,11551.0,-0.7197937476803031,-0.2131911306939523,1.382478029433578,1.6611789752111727,0.0029540234918353,0.2078192762096399,-1.0425419143311137,-1.2789035116408567,1.3558563291537105,0.6601959178194317,-0.631721808402733,1.3435359993627347,-1.1910262236099916,0.0570084091194518,-0.1528500152573024,-1.4409986081853017,measurement2.csv
45,C02C,PVC,white,regular,25389.0,38251.0,65597.0,77822.0,34940.0,41084.0,14690.0,9354.0,-0.5897703357716993,-0.0063447868646688,1.2340808903559544,1.7886118602975225,-0.1565330929159189,0.1221612448608495,-1.075081325334467,-1.317124454627572,1.5552502280949123,1.39908923214368,-0.6125632220775611,0.6928173792005071,-1.1283509110475562,-0.3935568431224248,-0.4430184999232017,-1.0696673632683606,measurement2.csv
46,C02C,PVC,white,regular,25215.0,38343.0,65998.0,77882.0,35470.0,41065.0,14408.0,9435.0,-0.5987685096445331,-0.0060499909736365,1.2425507581003767,1.7791036889264686,-0.1357636034158581,0.1168460943266514,-1.0866957667496808,-1.3112226705697885,1.5198076761583028,1.4585866527226952,-0.5809957572188271,0.7152826500966313,-1.0415949645625715,-0.4122211595012931,-0.6260103231246353,-1.032854774570297,measurement2.csv
